Repository: Shally-bingqing/Quantemol-project

# QDB-project

File: Janaf/mySpider/dataset/janaf.csv (part 1 of 4)
Name,Formula,T/K,Cp¡ã,S¡ã, -[G¡ã-H¡ã(Tr)]/T,H-H¡ã(Tr),fH¡ã,fG¡ã,log Kf
Boron Carbide (B4C),C1B4(cr),298.15,53.764,27.175,27.175,0.,-62.676,-62.109,10.881
Boron Carbide (B4C),C1B4(l),298.15,53.764,69.426,69.426,0.,51.885,39.855,-6.982
"Carbon, Ion (C+)",C1+(g),298.15,20.974,154.662,154.662,0.,1809.435,1758.779,-308.131
Beryllium Carbide (Be2C),C1Be2(cr),298.15,43.250,16.318,16.318,0.,-90.793,-88.317,15.473
Carbon (C),C1(g),298.15,20.838,158.100,158.100,0.,716.670,671.244,-117.599
Beryllium Carbide (Be2C),"C1Be2(cr,l)",298.15,43.250,16.318,16.318,0.,-90.793,-88.317,15.473
Boron Carbide (BC),C1B1(g),298.15,29.700,208.555,208.555,0.,828.432,769.702,-134.849
Beryllium Carbide (Be2C),C1Be2(l),298.15,43.250,47.467,47.467,0.,-15.893,-22.704,3.978
Boron Carbide (B4C),"C1B4(cr,l)",298.15,53.764,27.175,27.175,0.,-62.676,-62.109,10.881
Aluminum Carbide (AlC),C1Al1(g),298.15,32.256,223.449,223.449,0.,689.523,633.044,-110.907
Tetrabromomethane (CBr4),C1Br4(g),298.15,91.180,358.095,358.095,0.,50.208,35.914,-6.292
Bromomethylidyne (CBr),C1Br1(g),298.15,36.041,233.452,233.452,0.,510.448,465.246,-81.509
Bromotrifluoromethane (CBrF3),C1Br1F3(g),298.15,69.330,297.827,297.827,0.,-648.938,-622.641,109.084
Carbonic Chloride Fluoride (COClF),C1Cl1F1O1(g),298.15,52.396,277.012,277.012,0.,-426.768,-413.579,72.457
Cyanogen Chloride (ClCN),C1Cl1N1(g),298.15,45.271,236.334,236.334,0.,137.946,131.015,-22.953
Chlorotrifluoromethane (CClF3),C1Cl1F3(g),298.15,66.887,285.353,285.353,0.,-707.933,-667.351,116.917
Carbonyl Chloride (COCl),C1Cl1O1(g),298.15,45.072,265.965,265.965,0.,-62.760,-76.508,13.404
Carbonic Dichloride (COCl2),C1Cl2O1(g),298.15,57.695,283.796,283.796,0.,-220.078,-205.887,36.071
Trichloromethyl (CCl3),C1Cl3(g),298.15,63.649,296.833,296.833,0.,79.496,92.473,-16.201
Triclorofluormethane (CCl3F),C1Cl3F1(g),298.15,78.018,309.735,309.735,0.,-288.696,-249.335,43.682
Tetrachloromethane (CCl4),C1Cl4(g),298.15,83.401,309.809,309.809,0.,-95.981,-53.617,9.393
Copper Cyanide (CuCN),C1Cu1N1(cr),298.15,61.024,90.002,90.002,0.,94.977,108.306,-18.975
Fluoromethylidyne (CF),C1F1(g),298.15,30.060,213.033,213.033,0.,255.224,223.650,-39.183
Dichlorodifluoromethane (CCl2F2),C1Cl2F2(g),298.15,72.404,300.897,300.897,0.,-491.620,-452.648,79.302
"Fluoromethylidyne, Ion (CF+)",C1F1+(g),298.15,29.641,201.507,201.507,0.,1149.416,1115.024,-195.348
Cyanogen Fluoride (FCN),C1F1N1(g),298.15,42.312,225.403,225.403,0.,35.982,29.285,-5.131
Carbonyl Fluoride (COF),C1F1O1(g),298.15,38.930,248.479,248.479,0.,-171.544,-183.103,32.079
"Difluoromethylene, Ion (CF2+)",C1F2+(g),298.15,38.754,246.769,246.769,0.,941.793,924.137,-161.905
Carbonic Difluoride (COF2),C1F2O1(g),298.15,47.255,258.887,258.887,0.,-638.897,-623.329,109.205
Trifluoromethyl (CF3),C1F3(g),298.15,49.804,265.082,265.082,0.,-470.282,-456.912,80.049
"Trifluoromethyl, Ion (CF3+)",C1F3+(g),298.15,49.645,254.532,254.532,0.,421.007,431.267,-75.556
Trifluoriodomethane (CIF3),C1F3I1(g),298.15,70.940,307.629,307.629,0.,-589.107,-571.109,100.056
Tetrafluoromethane (CF4),C1F4(g),298.15,61.054,261.419,261.419,0.,-933.199,-888.507,155.663
Difluoromethylene (CF2),C1F2(g),298.15,38.948,240.833,240.833,0.,-182.004,-191.635,33.574
Pentafluoro(Trifluoromethyl)Sulfur (CF3SF5),C1F8S1(g),298.15,139.222,379.967,379.967,0.,-1717.051,-1577.222,276.323
Methylidyne (CH),C1H1(g),298.15,29.171,183.040,183.040,0.,594.128,560.747,-98.241
Trifluoromethyl Hypofluorite (CF3OF),C1F4O1(g),298.15,79.354,322.533,322.533,0.,-764.835,-707.781,124.000
Chloromethylene (CHCl),C1H1Cl1(g),298.15,36.737,234.912,234.912,0.,334.720,319.129,-55.910
Chlorodifluoromethane (CHClF2),C1H1Cl1F2(g),298.15,57.126,280.968,280.968,0.,-481.578,-450.439,78.915
Dichlorofluoromethane (CHCl2F),C1H1Cl2F1(g),298.15,60.995,293.260,293.260,0.,-283.257,-252.758,44.282
Trichloromethane (CHCl3),C1H1Cl3(g),298.15,65.383,295.620,295.620,0.,-103.177,-70.357,12.326
Fluoromethylene (CHF),C1H1F1(g),298.15,34.604,223.348,223.348,0.,125.520,110.352,-19.333
Formyl Fluoride (HCOF),C1H1F1O1(g),298.15,40.414,246.520,246.520,0.,-376.560,-368.054,64.482
Trifluoromethane (CHF3),C1H1F3(g),298.15,51.040,259.657,259.657,0.,-697.054,-662.586,116.082
Hydrogen Cyanide (HCN),C1H1N1(g),298.15,35.857,201.828,201.828,0.,135.143,124.725,-21.851
Hydrogen Isocyanate (HNCO),C1H1N1O1(g),298.15,45.043,238.228,238.228,0.,-101.671,-92.360,16.181
Formyl (HCO),C1H1O1(g),298.15,34.597,224.649,224.649,0.,43.514,28.309,-4.960
"Formyl, Ion (HCO+)",C1H1O1+(g),298.15,35.963,203.417,203.417,0.,833.034,817.906,-143.294
Methinophosphide (CHP),C1H1P1(g),298.15,37.166,215.062,215.062,0.,149.900,119.219,-20.887
Methylene (CH2),C1H2(g),298.15,34.600,193.931,193.931,0.,386.392,369.245,-64.690
Chlorofluoromethane (CH2ClF),C1H2Cl1F1(g),298.15,47.037,264.421,264.421,0.,-261.918,-236.595,41.451
Dichloromethane (CH2Cl2),C1H2Cl2(g),298.15,50.896,270.293,270.293,0.,-95.521,-68.924,12.075
Difluoromethane (CH2F2),C1H2F2(g),298.15,42.859,246.698,246.698,0.,-450.659,-423.076,74.121
Formaldehyde (H2CO),C1H2O1(g),298.15,35.402,218.950,218.950,0.,-115.897,-109.921,19.258
Methyl (CH3),C1H3(g),298.15,38.693,194.170,194.170,0.,145.687,147.950,-25.920
Chloromethane (CH3Cl),C1H3Cl1(g),298.15,40.731,234.367,234.367,0.,-83.680,-60.146,10.537
Potassium Cyanide (KCN),C1K1N1(cr),298.15,66.391,127.780,127.780,0.,-113.470,-102.011,17.872
Potassium Cyanide (KCN),"C1K1N1(cr,l)",298.15,66.391,127.780,127.780,0.,-113.470,-102.011,17.872
Carbon (C),C1(ref),298.15,8.517,5.740,5.740,0.,0.,0.,0.
Niobium Carbide (NbC0.98),C0.98Nb1(cr),298.15,36.233,34.966,34.966,0.,-138.909,-136.785,23.964
Potassium Cyanide (KCN),C1K1N1(g),298.15,50.857,253.146,253.146,0.,79.496,53.578,-9.387
Cyanogen Bromide (BrCN),C1Br1N1(g),298.15,47.124,248.363,248.363,0.,186.188,165.104,-28.926
Chloromethylidyne (CCl),C1Cl1(g),298.15,32.254,224.516,224.516,0.,502.080,470.108,-82.361
"Carbon, Ion (C-)",C1-(g),298.15,20.786,151.384,151.384,0.,588.284,551.115,-96.553
Dichloromethylene (CCl2),C1Cl2(g),298.15,46.249,265.346,265.346,0.,238.488,227.598,-39.874
"Methylidyne, Ion (CH+)",C1H1+(g),298.15,29.153,171.671,171.671,0.,1626.739,1596.748,-279.744
Potassium Carbonate (K2CO3),C1K2O3(l),298.15,114.437,170.373,170.373,0.,-1130.609,-1049.385,183.848
Potassium Carbonate (K2CO3),"C1K2O3(cr,l)",298.15,114.437,155.519,155.519,0.,-1150.182,-1064.528,186.501
Lithium Carbonate (Li2CO3),C1Li2O3(cr),298.15,96.232,90.171,90.171,0.,-1216.038,-1132.120,198.343
Lithium Carbonate (Li2CO3),C1Li2O3(l),298.15,96.232,130.567,130.567,0.,-1175.083,-1103.210,193.278
Lithium Carbonate (Li2CO3),"C1Li2O3(cr,l)",298.15,96.232,90.171,90.171,0.,-1216.038,-1132.120,198.343
Magnesium Carbonate (MgCO3),C1Mg1O3(cr),298.15,76.210,65.854,65.854,0.,-1111.689,-1028.124,180.123
Cyanogen (CN),C1N1(g),298.15,29.154,202.638,202.638,0.000,435.136,404.995,-70.953
"Cyanogen, Ion (CN+)",C1N1+(g),298.15,29.431,213.437,213.437,0.,1802.760,1763.145,-308.896
Sodium Cyanide (NaCN),C1N1Na1(cr),298.15,68.681,118.467,118.467,0.,90.709  80.413 14.088,,
Sodium Cyanide (NaCN),C1N1Na1(l),298.15,68.680,125.507,125.507,0.,-84.398,-76.201,13.350
Sodium Cyanide (NaCN),"C1N1Na1(cr,l)",298.15,68.681,118.467,118.467,0.,90.709  80.413 14.088,,
Sodium Cyanide (NaCN),C1N1Na1(g),298.15,50.178,243.367,243.367,0.,94.266,67.323,-11.795
NCO Radical (NC101),C1N1O1(g),298.15,40.053,232.248,232.248,0.,159.410,151.024,-26.459
Trichloromethylsilane (SiCH3Cl3),C1H3Cl3Si1(g),298.15,102.382,351.147,351.147,0.,-528.858,-409.577,71.756
NCN Radical (NCN),C1N2(g),298.15,42.192,226.203,226.203,0.,472.792,464.189,-81.324
Carbon Monoxide (CO),C1O1(g),298.15,29.142,197.653,197.653,0.000,-110.527,-137.163,24.030
Sodium Carbonate (NaCO3),"C1Na2O3(cr,l)",298.15,111.003,138.797,138.797,0.,-1130.768,-1048.009,183.607
Carbon Oxide Sulfide (COS),C1O1S1(g),298.15,41.497,231.581,231.581,0.,-138.407,-165.601,29.013
Fluoromethane (CH3F),C1H3F1(g),298.15,37.500,222.843,222.843,0.,-234.304,-210.359,36.854
CNN Radical (CNN),C1N2(g),298.15,42.281,231.716,231.716,0.,584.505,574.258,-100.608
Carbon Dioxide (CO2),C1O2(g),298.15,37.129,213.795,213.795,0.,-393.522,-394.389,69.095
Methane (CH4),C1H4(g),298.15,35.639,186.251,186.251,0.,-74.873,-50.768,8.894
Cyanogen Iodide (CNI),C1I1N1(g),298.15,48.420,257.340,257.340,0.,225.936,196.800,-34.478
Carbon Phosphide (CP),C1P1(g),298.15,29.910,216.255,216.255,0.,449.893,399.375,-69.969
Carbon Sulfide (CS),C1S1(g),298.15,29.798,210.554,210.554,0.,280.328,228.820,-40.088
Carbon Disulfide (CS2),C1S2(g),298.15,45.664,237.977,237.977,0.,116.943,66.816,-11.706
"Carbon Dioxide, Ion (CO2-)",C1O2-(g),298.15,36.593,240.648,240.648,0.,-441.412,-444.030,77.792
"Silicon Carbide, Alpha (SiC)",C1Si1(cr),298.15,26.761,16.485,16.485,0.,-71.546,-69.139,12.113
Silicon Carbide (SiC),C1Si1(g),298.15,38.417,213.044,213.044,0.,719.648,663.452,-116.234
Trifluoromethylsilane (SiCH3F3),C1H3F3Si1(g),298.15,90.876,314.202,314.202,0.,-1232.711,-1111.489,194.728
Silicon Carbide (Si2C),C1Si2(g),298.15,47.424,242.286,242.286,0.,535.552,476.248,-83.437
Tantalum Carbide (TaC),C1Ta1(cr),298.15,36.790,42.373,42.373,0.,-144.097,-142.654,24.992
Tantalum Carbide (TaC),"C1Ta1(cr,l)",298.15,36.790,42.373,42.373,0.,-144.097,-142.654,24.992
Titanium Carbide (TiC),C1Ti1(l),298.15,33.807,47.401,47.401,0.,-108.334,-111.585,19.549
Titanium Carbide (TiC),"C1Ti1(cr,l)",298.15,33.807,24.229,24.229,0.,-184.096,-180.438,31.612
Zirconium Carbide (ZrC),C1Zr1(cr),298.15,37.899,33.321,33.321,0.,-196.648,-193.282,33.862
Zirconium Carbide (ZrC),C1Zr1(l),298.15,37.899,53.577,53.577,0.,-118.877,-121.550,21.295
Titanium Carbide (TiC),C1Ti1(cr),298.15,33.807,24.229,24.229,0.,-184.096,-180.438,31.612
"Silicon Carbide, Beta (SiC)",C1Si1(cr),298.15,26.840,16.610,16.610,0.,-73.220,-70.850,12.413
Carbon (C2),C2(g),298.15,43.145,199.382,199.382,0.,837.737,781.714,-136.953
Zirconium Carbide (ZrC),"C1Zr1(cr,l)",298.15,37.899,33.321,33.321,0.,-196.648,-193.282,33.862
Beryllium Carbide (BeC2),C2Be1(g),298.15,41.282,218.643,218.643,0.,564.840,505.889,-88.630
Potassium Cyanide (KCN),C1K1N1(l),298.15,75.312,134.321,134.321,0.,-104.148,-94.638,16.580
Dichloroethyne (C2Cl2),C2Cl2(g),298.15,65.573,272.027,272.027,0.,209.618,198.448,-34.767
Hexachloroethane (C2Cl6),C2Cl6(g),298.15,138.934,397.880,397.880,0.,-134.223,-49.894,8.741
Chromium Carbide (Cr3C2),C2Cr3(cr),298.15,99.299,85.434,85.434,0.,-85.354,-86.277,15.115
Difluoroethyne (C2F2),C2F2(g),298.15,56.935,244.060,244.060,0.,20.920,12.038,-2.109
Tetrachloroethene (C2Cl4),C2Cl4(g),298.15,95.546,343.421,343.421,0.,-12.426,21.628,-3.789
Trifluoroacetonitrile (CF3CN),C2F3N1(g),298.15,78.255,298.533,298.533,0.,-495.386,-461.713,80.890
Hexafluoroethane (C2F6),C2F6(g),298.15,106.407,332.185,332.185,0.,-1343.901,-1258.134,220.420
Tetrafluoroethene (C2F4),C2F4(g),298.15,80.458,300.015,300.015,0.,-658.562,-623.665,109.263
Ethynyl (C2H),C2H1(g),298.15,37.104,207.444,207.444,0.,476.976,438.031,-76.741
Fluoroethyne (C2HF),C2H1F1(g),298.15,52.321,231.611,231.611,0.,125.520,109.600,-19.201
Ethyne (C2H2),C2H2(g),298.15,44.095,200.958,200.958,0.000,226.731,209.200,-36.651
Chloroethyne (C2HCl),C2H1Cl1(g),298.15,54.319,241.996,241.996,0.,213.802,197.811,-34.656
Ethene (C2H4),C2H4(g),298.15,42.886,219.330,219.330,0.,52.467,68.421,-11.987
Potassium Cyanide ((KCN)2),C2K2N2(g),298.15,110.262,373.129,373.129,0.,-8.368,-20.502,3.592
Lithium Carbide (Li2C2),C2Li2(cr),298.15,71.546,58.576,58.576,0.000,-59.413,-56.111,9.830
Magnesium Carbide (MgC2),C2Mg1(cr),298.15,56.233,54.392,54.392,0.000,87.864,84.811,-14.859
CNC Radical (C2N),C2N1(g),298.15,45.751,230.905,230.905,0.,556.472,519.615,-91.034
Oxirane (C2H4O),C2H4O1(g),298.15,47.901,243.012,243.012,0.,-52.635,-13.159,2.305
Sodium Cyanide ((NaCN)2),C2N2Na2(g),298.15,107.686,347.102,347.102,0.,-8.786,-21.041,3.686
Ethanedinitrile ((CN)2),C2N2(g),298.15,56.746,241.565,241.565,0.,309.072,297.601,-52.138
Carbon (C3),C3(g),298.15,37.740,237.246,237.246,0.,820.064,754.464,-132.179
Chromium Carbide (Cr7C3),C3Cr7(cr),298.15,209.748,200.983,200.983,0.,-160.666,-166.161,29.111
Magnesium Carbide (Mg2C3),C3Mg2(cr),298.15,93.763,100.416,100.416,0.,79.496,74.173,-12.995
Carbon Suboxide (C3O2),C3O2(g),298.15,66.989,276.071,276.071,0.,-93.638,-109.649,19.210
Tetramethylsilane (Si(CH3)4),C4H12Si1(g),298.15,138.574,361.189,361.189,0.,-286.604,-148.063,25.940
Potassium Carbonate (K2CO3),C1K2O3(cr),298.15,114.437,155.519,155.519,0.,-1150.182,-1064.528,186.501
Nickel Carbonyl (Ni(CO)4),C4Ni1O4(l),298.15,203.342,319.560,319.560,0.,-631.784,-588.980,103.187
Cyanide (CN-),C1N1-(g),298.15,29.133,195.976,195.976,0.,60.668,38.768,-6.792
Carbon (C4),C4(g),298.15,50.176,228.322,228.322,0.,970.688,909.460,-159.334
Carbon (C5),C5(g),298.15,61.135,241.972,241.972,0.,979.056,915.470,-160.387
Sodium Carbonate (Na2CO3),C1Na2O3(cr),298.15,111.003,138.797,138.797,0.,-1130.768,-1048.009,183.607
Nickel Carbonyl (Ni(CO)4),C4Ni1O4(g),298.15,149.289,415.507,415.507,0.,-601.576,-587.378,102.906
Iron Carbonyl (Fe(CO)5),C5Fe1O5(g),298.15,170.703,439.286,439.286,0.,-727.849,-689.207,120.746
Iron Carbonyl (Fe(CO)5),C5Fe1O5(l),298.15,233.785,337.078,337.078,0.,-766.090,-696.975,122.107
Sodium Carbonate (Na2CO3),C1Na2O3(l),298.15,111.002,156.423,156.423,0.,-1108.515,-1031.011,180.629
Chromium Carbide (Cr23C6),C6Cr23(cr),298.15,628.152,612.044,612.044,0.,-328.444,-338.693,59.338
Tantalum Carbide (TaC),C1Ta1(l),298.15,36.790,68.279,68.279,0.,-33.955,-40.236,7.049
"Carbon, Ion (C2-)",C2-(g),298.15,29.241,196.597,196.597,0.,443.504,394.566,-69.126
CCO Radical (C2O),C2O1(g),298.15,43.064,233.066,233.066,0.,286.604,251.121,-43.995
Silicon Carbide (SiC2),C2Si1(g),298.15,45.611,236.731,236.731,0.,615.048,553.501,-96.971
Aluminum Carbide (Al4C3),C3Al4(cr),298.15,116.784,88.969,88.969,0.,-215.685,-203.356,35.627
2-Butynedinitrile (C4N2),C4N2(g),298.15,85.888,290.112,290.112,0.,533.460,510.937,-89.514
Hydrogen (H),H1(g),298.15,20.786,114.716,114.716,0.,217.999,203.278,-35.613
"Hydrogen, Ion (H+)",H1+(g),298.15,20.786,108.946,108.946,0.,1536.246,1516.990,-265.770
"Hydrogen, Ion (H-)",H1-(g),298.15,20.786,108.960,108.960,0.,139.032,132.282,-23.175
Triiodosilane (SiHI3),H1I3Si1(g),298.15,83.884,375.009,375.009,0.,-74.475,-109.250,19.140
Hydrogen Iodide (HI),H1I1(g),298.15,29.156,206.589,206.589,0.,26.359,1.560,-0.273
Potassium Hydroxide (KOH),"H1K1O1(cr,l)",298.15,64.894,78.907,78.907,0.,-424.718,-378.899,66.382
Potassium Hydride (KH),H1K1(cr),298.15,37.907,50.208,50.208,0.,-57.820,-53.010,9.287
Potassium Hydroxide (KOH),H1K1O1(g),298.15,48.531,236.379,236.379,0.,-232.630,-233.762,40.954
Lithium Hydride (LiH),H1Li1(cr),298.15,27.957,20.037,20.037,0.,-90.625,-68.447,11.992
Lithium Hydride (LiH),H1Li1(l),298.15,62.342,22.227,22.227,0.,-77.714,-56.189,9.844
Potassium Hydroxide (KOH),H1K1O1(cr),298.15,64.894,78.907,78.907,0.,-424.718,-378.899,66.382
Lithium Hydride (LiH),"H1Li1(cr,l)",298.15,27.957,20.037,20.037,0.,-90.625,-68.447,11.992
Lithium Hydroxide (LiOH),H1Li1O1(cr),298.15,49.591,42.821,42.821,0.,-484.926,-438.958,76.904
Mercury Hydride (HgH),H1Hg1(g),298.15,30.043,219.705,219.705,0.,238.488,215.132,-37.690
Lithium Hydride (LiH),H1Li1(g),298.15,29.731,170.909,170.909,0.,140.624,117.820,-20.642
"Potassium Hydroxide, Ion (KOH+)",H1K1O1+(g),298.15,49.479,250.331,250.331,0.,497.896,486.350,-85.207
Lithium Hydroxide (LiOH),H1Li1O1(l),298.15,87.086,47.969,47.969,0.,-474.422,-429.989,75.332
Lithium Hydroxide (LiOH),H1Li1O1(g),298.15,46.129,210.659,210.659,0.,-234.304,-238.377,41.763
Potassium Hydroxide (KOH),H1K1O1(l),298.15,83.107,96.617,96.617,0.,-412.705,-372.166,65.202
Magnesium Hydroxide (MgOH),H1Mg1O1(g),298.15,43.036,226.458,226.458,0.,-164.755,-172.469,30.216
Magnesium Hydride (MgH),H1Mg1(g),298.15,29.583,193.200,193.200,0.,169.034,140.653,-24.642
Lithium Hydroxide (LiOH),"H1Li1O1(cr,l)",298.15,49.591,42.821,42.821,0.,-484.926,-438.958,76.904
Nitrosyl Hydride (HNO),H1N1O1(g),298.15,34.640,220.722,220.722,0.,99.579,112.398,-19.692
"Nitrous Acid, Trans (HONO)",H1N1O2(g),298.15,46.051,249.261,249.261,0.,-78.827,-43.934,7.697
"Lithium Hydroxide, Ion (LiOH+)",H1Li1O1+(g),298.15,47.019,221.685,221.685,0.,778.224,764.609,-133.956
Nitric Acid (HONO2),H1N1O3(g),298.15,53.336,266.400,266.400,0.,-134.306,-73.941,12.954
Sodium Hydride (NaH),H1Na1(g),298.15,30.293,188.387,188.387,0.,124.265,102.919,-18.031
Sodium Hydroxide (NaOH),H1Na1O1(cr),298.15,59.530,64.445,64.445,0.,-425.931,-379.741,66.529
Sodium Hydroxide (NaOH),H1Na1O1(l),298.15,87.822,75.891,75.891,0.,-416.878,-374.100,65.541
Sodium Hydroxide (NaOH),"H1Na1O1(cr,l)",298.15,59.530,64.445,64.445,0.,-425.931,-379.741,66.529
Sodium Hydroxide (NaOH),H1Na1O1(g),298.15,48.371,228.443,228.443,0.,-197.757,-200.463,35.120
"Sodium Hydroxide, Ion (NaOH+)",H1Na1O1+(g),298.15,49.257,242.626,242.626,0.,677.808,664.619,-116.438
Hydroxyl (OH),H1O1(g),298.15,29.986,183.708,183.708,0.,38.987,34.277,-6.005
"Hydroxyl, Ion (OH+)",H1O1+(g),298.15,29.153,182.776,182.776,0.,1317.123,1306.437,-228.882
"Hydroxyl, Ion (OH-)",H1O1-(g),298.15,29.141,172.469,172.469,0.,-143.595,-138.698,24.299
Strontium Hydroxide (SrOH),H1O1Sr1(g),298.15,45.958,246.511,246.511,0.,-205.518,-212.347,37.202
"Strontium Hydroxide, Ion (SrOH+)",H1O1Sr1+(g),298.15,46.180,241.049,241.049,0.,320.800,309.345,-54.196
Hydroperoxo (HOO),H1O2(g),298.15,34.905,229.106,229.106,0.,2.092,14.430,-2.528
Phosphinidene (PH),H1P1(g),298.15,29.162,196.344,196.344,0.,253.550,226.739,-39.724
Lead Hydride (PbH),H1Pb1(g),298.15,29.476,220.756,220.756,0.,236.187,209.165,-36.645
"Silylidyne, Ion (SiH+)",H1Si1+(g),298.15,29.184,186.789,186.789,0.,1147.671,1110.818,-194.611
Zirconium Hydride (ZrH),H1Zr1(g),298.15,29.687,216.158,216.158,0.,516.306,482.928,-84.607
Hydrogen (H2),H2(ref),298.15,28.836,130.680,130.680,0.,0.,0.,0.
"Hydrogen, Ion (H2+)",H2+(g),298.15,29.288,142.370,142.370,0.,1494.671,1484.931,-260.154
"Hydrogen, Ion (H2-)",H2-(g),298.15,29.556,143.746,143.746,0.,235.373,237.732,-41.650
Diiodosilane (SiH2I2),H2I2Si1(g),298.15,67.980,326.797,326.797,0.,-38.074,-56.308,9.865
Potassium Hydroxide ((KOH)2),H2K2O2(g),298.15,81.444,327.996,327.996,0.,-654.796,-613.898,107.552
Mercapto (HS),H1S1(g),298.15,32.447,195.628,195.628,0.,139.327,105.260,-18.441
Lithium Hydroxide ((LiOH)2),H2Li2O2(g),298.15,71.223,269.794,269.794,0.,-711.280,-674.249,118.126
Magnesium Hydroxide (Mg(OH)2),H2Mg1O2(cr),298.15,77.249,63.242,63.242,0.,-924.664,-833.652,146.052
Magnesium Hydride (MgH2),H2Mg1(cr),298.15,35.334,31.091,31.091,0.,-76.149,-36.716,6.432
Magnesium Hydroxide (Mg(OH)2),H2Mg1O2(g),298.15,69.476,267.270,267.270,0.,-572.371,-542.190,94.989
Molybdic Acid (O2Mo(OH)2),H2Mo1O4(g),298.15,104.154,355.620,355.620,0.,-851.026,-787.234,137.920
Amidogen (NH2),H2N1(g),298.15,33.572,194.707,194.707,0.,190.372,199.846,-35.012
Sodium Hydroxide ((NaOH)2),H2Na2O2(g),298.15,79.284,307.396,307.396,0.,-607.517,-568.358,99.574
Water (H2O),H2O1(l),298.15,75.351,69.950,69.950,0.,-285.830,-237.141,41.546
Water (H2O),H2O1(g),298.15,33.590,188.834,188.834,0.,-241.826,-228.582,40.047
"Water, 1 Bar (H2O)","H2O1(l,g)",298.15,75.351,69.950,69.950,0.,-285.830,-237.141,41.546
"Water, 10 Bar (H2O)","H2O1(l,g)",298.15,75.313,69.946,69.946,0.,-285.815,-237.125,41.543
"Water, 100 Bar (H2O)","H2O1(l,g)",298.15,74.864,69.903,69.903,0.,-285.666,-236.963,41.515
"Water, 500 Bar (H2O)",H2O1(fl),298.15,73.198,69.696,69.696,0.,-285.014,-236.249,41.390
"Diazene, Cis (HNNH)",H2N2(g),298.15,36.554,218.603,218.603,0.,212.966,243.880,-42.727
Hydrogen Peroxide (HOOH),H2O2(g),298.15,43.116,232.991,232.991,0.,-136.106,-105.445,18.474
Strontium Hydroxide (Sr(OH)2),H2O2Sr1(l),298.15,74.894,108.739,108.739,0.,-957.304,-872.993,152.945
Strontium Hydroxide (Sr(OH)2),"H2O2Sr1(cr,l)",298.15,74.894,97.069,97.069,0.,-968.889,-881.098,154.365
Strontium Hydroxide (Sr(OH)2),H2O2Sr1(g),298.15,76.209,305.042,305.042,0.,-595.797,-570.013,99.864
Sulfuric Acid (O2S(OH)2),"H2O4S1(cr,l)",298.15,138.584,156.895,156.895,0.,-813.989,-689.918,120.871
Sulfuric Acid (O2S(OH)2),H2O4S1(g),298.15,83.761,298.796,298.796,0.,-735.129,-653.366,114.467
Potassium Hydride (KH),H1K1(g),298.15,31.036,198.024,198.024,0.,123.010,102.731,-17.998
Tungstic Acid (O2W(OH)2),H2O4W1(cr),298.15,112.633,144.766,144.766,0.,-1131.772,-1003.905,175.880
Hydrogen Sulfide (H2S),H2S1(g),298.15,34.192,205.757,205.757,0.,-20.502,-33.329,5.839
Ammonia (NH3),H3N1(g),298.15,35.652,192.774,192.774,0.,-45.898,-16.367,2.867
Tungstic Acid (O2W(OH)2),H2O4W1(g),298.15,102.527,351.999,351.999,0.,-905.836,-839.756,147.122
Titanium Hydride (TiH2),H2Ti1(cr),298.15,30.087,29.711,29.711,0.,-144.348,-105.073,18.408
"Magnesium Hydroxide, Ion (MgOH+)",H1Mg1O1+(g),298.15,43.216,220.824,220.824,0.,584.421,572.132,-100.235
Imidogen (NH),H1N1(g),298.15,29.147,181.253,181.253,0.,376.560,370.565,-64.921
"Nitrous Acid, Cis (HONO)",H1N1O2(g),298.15,45.354,249.416,249.416,0.,-76.735,-41.888,7.339
Sodium Hydride (NaH),H1Na1(cr),298.15,36.392,40.016,40.016,0.,-56.442,-33.551,5.878
Phosphoric Acid (H3PO4),H3O4P1(l),298.15,145.047,150.775,150.775,0.,-1271.663,-1123.597,196.849
Phosphino (PH2),H2P1(g),298.15,34.774,212.652,212.652,0.,125.938,120.979,-21.195
Phosphoric Acid (H3PO4),"H3O4P1(cr,l)",298.15,106.064,110.544,110.544,0.,-1284.375,-1124.314,196.975
Ammonium Iodide (NH4I),H4I1N1(cr),298.15,81.755,112.968,112.968,0.,-202.087,-111.966,19.616
Hydrazine (N2H4),H4N2(l),298.15,98.840,121.544,121.544,0.,50.626,149.440,-26.181
Hydrazine (N2H4),H4N2(g),298.15,50.813,238.719,238.719,0.,95.353,159.232,-27.897
"Sulfuric Acid, Monohydrate (H2SO4.H2O)","H4O5S1(cr,l)",298.15,214.264,211.510,211.510,0.,-1127.621,-950.290,166.487
Silane (SiH4),H4Si1(g),298.15,42.827,204.653,204.653,0.,34.309,56.827,-9.956
"Hydronium, Ion (H3O+)",H3O1+(g),298.15,35.146,192.257,192.257,0.,581.158,606.607,-106.275
"Sulfuric Acid, Dihydrate (H2SO4.2H2O)","H6O6S1(cr,l)",298.15,261.453,276.363,276.363,0.,-1427.100,-1199.560,210.158
"Sulfuric Acid, Tetrahydrate (H2SO4.4H2O)","H10O8S1(cr,l)",298.15,386.382,414.529,414.529,0.,-2011.199,-1685.764,295.339
"Sulfuric Acid, Hemihexahydrate (H2SO4.6.5H2O)","H15O10.5S1(cr,l)",298.15,570.279,587.819,587.819,0.,-2733.261,-2285.631,400.433
Phosphoric Acid (H3PO4),H3O4P1(cr),298.15,106.064,110.544,110.544,0.,-1284.375,-1124.314,196.975
Silylidyne (SiH),H1Si1(g),298.15,30.088,198.040,198.040,0.,376.662,342.708,-60.041
"Water, 5000 Bar (H2O)",H2O1(fl),298.15,62.350,66.927,66.927,0.,-278.394,-228.804,40.086
Strontium Hydroxide (Sr(OH)2),H2O2Sr1(cr),298.15,74.894,97.069,97.069,0.,-968.889,-881.098,154.365
Iodosilane (SiH3I),H3I1Si1(g),298.15,54.401,271.022,271.022,0.,-2.092,-1.529,0.268
"Sulfuric Acid, Trihydrate (H2SO4.3H2O)","H8O7S1(cr,l)",298.15,319.090,345.373,345.373,0.,-1720.402,-1443.893,252.964
Phosphine (PH3),H3P1(g),298.15,37.102,210.243,210.243,0.,22.886,30.893,-5.412
Aluminum (Al),Al1(ref),298.15,24.209,28.275,28.275,0.,0.,0.,0.
Aluminum (Al),Al1(l),298.15,24.209,39.549,39.549,0.,10.562,7.201,-1.262
Aluminum (Al),"Al1(cr,l)",298.15,24.209,28.275,28.275,0.,0.,0.,0.
Aluminum (Al),Al1(g),298.15,21.390,164.553,164.553,0.,329.699,289.068,-50.643
"Aluminum, Ion (Al+)",Al1+(g),298.15,20.786,149.950,149.950,0.,912.713,870.181,-152.452
"Aluminum, Ion (Al-)",Al1-(g),298.15,20.960,168.135,168.135,0.,280.790,245.345,-42.983
Aluminum Borate (AlBO2),Al1B1O2(g),298.15,52.833,269.567,269.567,0.,-541.410,-550.447,96.436
Aluminum Bromide (AlBr),Al1Br1(g),298.15,35.600,239.616,239.616,0.,15.899,-24.422,4.279
Aluminum Bromide (AlBr3),Al1Br3(cr),298.15,100.578,180.216,180.216,0.,-511.285,-488.515,85.586
Aluminum Bromide (AlBr3),Al1Br3(l),298.15,124.965,206.481,206.481,0.,-501.381,-486.442,85.223
Aluminum Bromide (AlBr3),"Al1Br3(cr,l)",298.15,100.578,180.216,180.216,0.,-511.285,-488.515,85.586
Aluminum Bromide (AlBr3),Al1Br3(g),298.15,75.376,349.441,349.441,0.,-410.450,-438.135,76.759
Aluminum Chloride (AlCl),Al1Cl1(g),298.15,34.660,227.957,227.957,0.,-51.463,-77.743,13.620
"Aluminum Chloride, Ion (AlCl+)",Al1Cl1+(g),298.15,33.794,232.187,232.187,0.,861.904,828.108,-145.081
Aluminum Chloride Fluoride (AlClF),Al1Cl1F1(g),298.15,48.806,282.895,282.895,0.,-489.528,-501.957,87.941
"Aluminum Chloride Fluoride, Ion (AlClF+)",Al1Cl1F1+(g),298.15,52.450,259.722,259.722,0.,276.144,264.370,-46.316
Aluminum Chloride Fluoride (AlClF2),Al1Cl1F2(g),298.15,65.447,297.839,297.839,0.,-999.139,-985.793,172.707
Aluminum Chloride Oxide (OAlCl),Al1Cl1O1(cr),298.15,56.902,54.392,54.392,0.,-793.286,-737.235,129.161
Aluminum Chloride Oxide (OAlCl),Al1Cl1O1(g),298.15,50.068,248.931,248.931,0.,-348.109,-350.059,61.329
Aluminum Chloride (AlCl2),Al1Cl2(g),298.15,51.635,289.420,289.420,0.,-280.328,-291.677,51.101
"Aluminum Chloride, Ion (AlCl2+)",Al1Cl2+(g),298.15,55.063,268.261,268.261,0.,481.160,469.865,-82.318
"Aluminum Chloride, Ion (AlCl2-)",Al1Cl2-(g),298.15,52.650,285.778,285.778,0.,-481.160,-485.169,85.000
Aluminum Chloride Fluoride (AlCl2F),Al1Cl2F1(g),298.15,68.804,311.403,311.403,0.,-790.776,-778.449,136.381
Aluminum Chloride (AlCl3),Al1Cl3(cr),298.15,91.128,109.286,109.286,0.,-705.632,-630.018,110.377
Aluminum Chloride (AlCl3),Al1Cl3(l),298.15,125.520,172.908,172.908,0.,-674.805,-618.161,108.299
Aluminum Chloride (AlCl3),"Al1Cl3(cr,l)",298.15,91.128,109.286,109.286,0.,-705.632,-630.018,110.377
Aluminum Chloride (AlCl3),Al1Cl3(g),298.15,71.876,314.494,314.494,0.,-584.588,-570.158,99.889
Potassium Tetrachloroaluminate (KAlCl4),Al1Cl4K1(cr),298.15,156.482,196.648,196.648,0.,-1196.624,-1094.521,191.755
Sodium Tetrachloroaluminate (NaAlCl4),Al1Cl4Na1(cr),298.15,154.975,188.280,188.280,0.,-1142.232,-996.454,174.575
Potassium Hexachloroaluminate (K3AlCl6),Al1Cl6K3(cr),298.15,248.906,376.560,376.560,0.,-2092.000,-1938.463,339.611
Sodium Hexachloroaluminate (Na3AlCl6),Al1Cl6Na3(cr),298.15,244.136,347.272,347.272,0.,-1979.032,-1828.584,320.360
"Aluminum Fluoride, Ion (AlF+)",Al1F1+(g),298.15,31.155,220.065,220.065,0.,692.034,658.828,-115.424
Aluminum Fluoride (AlF),Al1F1(g),298.15,31.932,215.157,215.157,0.,-265.684,-291.172,51.012
Aluminum Fluoride (AlF2),Al1F2(g),298.15,45.857,264.209,264.209,0.,-694.544,-704.426,123.413
Aluminum Fluoride Oxide (OAlF),Al1F1O1(g),298.15,46.806,237.316,237.316,0.,-581.576,-583.088,102.155
"Aluminum Fluoride, Ion (AlF2-)",Al1F2-(g),298.15,46.511,260.046,260.046,0.,-907.928,-910.314,159.483
"Aluminum Fluoride Oxide, Ion (OAlF2-)",Al1F2O1-(g),298.15,62.592,284.870,284.870,0.,-1309.592,-1288.797,225.792
Aluminum Fluoride Oxide (OAlF2),Al1F2O1(g),298.15,63.390,292.705,292.705,0.,-1108.760,-1096.556,192.112
Aluminum Fluoride (AlF3),Al1F3(cr),298.15,75.132,66.484,66.484,0.,-1510.424,-1431.123,250.727
Aluminum Fluoride (AlF3),Al1F3(l),298.15,97.475,95.379,95.379,0.,-1422.760,-1352.074,236.878
Aluminum Fluoride (AlF3),"Al1F3(cr,l)",298.15,75.132,66.484,66.484,0.,-1510.424,-1431.123,250.727
"Tetrafluoroaluminate, Ion (AlF4-)",Al1F4-(g),298.15,82.157,294.747,294.747,0.,-1991.584,-1943.855,340.555
Aluminum Fluoride (AlF3),Al1F3(g),298.15,62.239,276.691,276.691,0.,-1209.322,-1192.695,208.955
Sodium Tetrafluoroaluminate (NaAlF4),Al1F4Na1(g),298.15,103.954,344.896,344.896,0.,-1840.960,-1799.096,315.194
Potassium Hexafluoraluminate (K3AlF6),Al1F6K3(cr),298.15,222.798,284.512,284.512,0.,-3326.280,-3163.447,554.223
Lithium Hexafluoroaluminate (Li3AlF6),Al1F6Li3(cr),298.15,202.506,187.891,187.891,0.,-3383.601,-3223.790,564.795
Lithium Hexafluoroaluminate (Li3AlF6),Al1F6Li3(l),298.15,202.506,245.847,245.847,0.,-3317.640,-3175.109,556.266
Lithium Hexafluoroaluminate (Li3AlF6),"Al1F6Li3(cr,l)",298.15,202.506,187.891,187.891,0.,-3383.601,-3223.790,564.795
Lithium Tetrafluoroaluminate (LiAlF4),Al1F4Li1(g),298.15,99.790,326.497,326.497,0.,-1853.512,-1812.832,317.601
"Cryolite, Beta (Na3AlF6)",Al1F6Na3(cr),298.15,194.723,284.881,284.881,0.,-3288.781,-3137.880,549.744
Cryolite (Na3AlF6),Al1F6Na3(l),298.15,215.727,286.058,286.058,0.,-3246.472,-3095.921,542.393
Cryolite (Na3AlF6),"Al1F6Na3(cr,l)",298.15,215.727,238.467,238.467,0.,-3316.908,-3152.168,552.247
Aluminum Hydride (AlH),Al1H1(g),298.15,29.373,187.864,187.864,0.,259.408,231.308,-40.524
Aluminum Hydride Oxide (OAlH),Al1H1O1(g),298.15,34.569,215.256,215.256,0.,33.472,27.787,-4.868
Aluminum Hydroxide (AlOH),Al1H1O1(g),298.15,31.918,216.430,216.430,0.,-179.912,-185.947,32.577
"Aluminum Hydroxide, Ion (AlOH+)",Al1H1O1+(g),298.15,33.535,228.693,228.693,0.,543.920,527.974,-92.499
"Aluminum Hydroxide, Ion (AlOH-)",Al1H1O1-(g),298.15,36.521,239.810,239.810,0.,-230.120,-236.871,41.499
Aluminum Hydroxide Oxide (OAlOH),Al1H1O2(g),298.15,50.137,254.391,254.391,0.,-460.240,-447.011,78.314
"Aluminum Fluoride, Ion (AlF2+)",Al1F2+(g),298.15,49.281,239.299,239.299,0.,92.048,83.338,-14.601
"Cryolite, Alpha (Na3AlF6)",Al1F6Na3(cr),298.15,215.727,238.467,238.467,0.,-3316.908,-3152.168,552.247
Lithium Tetrahydroaluminate (LiAlH4),Al1H4Li1(cr),298.15,86.400,87.864,87.864,0.,-117.152,-48.323,8.466
Aluminum Iodide (AlI),Al1I1(g),298.15,36.127,247.830,247.830,0.,67.948,19.802,-3.469
Aluminum Iodide (AlI3),Al1I3(cr),298.15,98.910,196.104,196.104,0.,-302.922,-301.018,52.737
Aluminum Iodide (AlI3),Al1I3(g),298.15,77.081,373.616,373.616,0.,-193.301,-244.323,42.804
Lithium Aluminum Oxide (LiAlO2),Al1Li1O2(cr),298.15,67.777,53.313,53.313,0.,-1188.674,-1126.303,197.324
Aluminum Iodide (AlI3),Al1I3(l),298.15,121.336,223.648,223.648,0.,-289.444,-295.752,51.815
Lithium Aluminum Oxide (LiAlO2),Al1Li1O2(l),298.15,67.777,93.711,93.711,0.,-1107.739,-1057.412,185.254
Lithium Aluminum Oxide (LiAlO2),"Al1Li1O2(cr,l)",298.15,67.777,53.313,53.313,0.,-1188.674,-1126.303,197.324
Aluminum Iodide (AlI3),"Al1I3(cr,l)",298.15,98.910,196.104,196.104,0.,-302.922,-301.018,52.737
Aluminum Nitride (AlN),Al1N1(cr),298.15,30.097,20.142,20.142,0.,-317.984,-286.995,50.280
Aluminum Nitride (AlN),Al1N1(g),298.15,32.367,228.553,228.553,0.,523.000,491.851,-86.170
Aluminum Oxide (AlO),Al1O1(g),298.15,30.883,218.386,218.386,0.,66.944,40.845,-7.156
"Aluminum Oxide, Ion (AlO+)",Al1O1+(g),298.15,33.135,230.975,230.975,0.,992.993,956.886,-167.642
"Aluminum Oxide, Ion (AlO-)",Al1O1-(g),298.15,31.303,212.807,212.807,0.,-269.424,-287.606,50.387
Aluminum Oxide (AlO2),Al1O2(g),298.15,49.892,251.832,251.832,0.,-86.190,-91.679,16.062
"Aluminum Oxide, Ion (AlO2-)",Al1O2-(g),298.15,47.528,235.094,235.094,0.,-489.210,-483.454,84.699
Aluminum (Al2),Al2(g),298.15,38.448,233.531,233.531,0.,487.018,434.251,-76.079
Sodium Aluminum Oxide (NaAlO2),Al1Na1O2(cr),298.15,73.638,70.400,70.400,0.,-1133.195,-1069.248,187.328
Aluminum Sulfide (AlS),Al1S1(g),298.15,33.398,230.601,230.601,0.,238.488,187.722,-32.888
Beryllium Aluminum Oxide (BeAl2O4),"Al2Be1O4(cr,l)",298.15,105.380,66.291,66.291,0.,-2300.782,-2178.542,381.672
Beryllium Aluminum Oxide (BeAl2O4),Al2Be1O4(l),298.15,105.380,126.406,126.406,0.,-2163.842,-2059.526,360.820
Aluminum Bromide ((AlBr3)2),Al2Br6(g),298.15,167.514,547.220,547.220,0.,-937.216,-947.368,165.975
Aluminum Chloride ((AlCl3)2),Al2Cl6(g),298.15,158.858,475.050,475.050,0.,-1295.743,-1220.985,213.912
Aluminum Fluoride ((AlF3)2),Al2F6(g),298.15,132.744,387.294,387.294,0.,-2633.619,-2550.845,446.897
Beryllium Aluminum Oxide (BeAl2O4),Al2Be1O4(cr),298.15,105.380,66.291,66.291,0.,-2300.782,-2178.542,381.672
Magnesium Aluminum Oxide (MgAl2O4),Al2Mg1O4(cr),298.15,116.198,88.692,88.692,0.,-2299.108,-2176.621,381.335
Magnesium Aluminum Oxide (MgAl2O4),Al2Mg1O4(l),298.15,116.198,168.473,168.473,0.,-2106.527,-2007.826,351.763
Potassium Aluminum Chloride (K3Al2Cl9),Al2Cl9K3(cr),298.15,337.230,468.608,468.608,0.,-2860.182,-2625.893,460.046
Aluminum Iodide ((AlI3)2),Al2I6(g),298.15,171.953,597.380,597.380,0.,-489.528,-546.893,95.813
"Aluminum Oxide, Ion (Al2O+)",Al2O1+(g),298.15,52.897,260.660,260.660,0.,652.436,615.909,-107.905
Magnesium Aluminum Oxide (MgAl2O4),"Al2Mg1O4(cr,l)",298.15,116.198,88.692,88.692,0.,-2299.108,-2176.621,381.335
"Aluminum Oxide, Ion (Al2O2+)",Al2O2+(g),298.15,68.923,289.700,289.700,0.,567.414,552.810,-96.850
Aluminum Oxide ((AlO)2),Al2O2(g),298.15,67.164,280.980,280.980,0.,-394.551,-400.300,70.131
"Aluminum Oxide, Alpha (Al2O3)",Al2O3(cr),298.15,79.015,50.950,50.950,0.,-1675.692,-1582.275,277.208
"Aluminum Oxide, Gamma (Al2O3)",Al2O3(cr),298.15,82.729,52.300,52.300,0.,-1656.864,-1563.850,273.980
"Aluminum Oxide, Kappa (Al2O3)",Al2O3(cr),298.15,80.753,53.555,53.555,0.,-1662.303,-1569.663,274.998
Aluminum Oxide (Al2O),Al2O1(g),298.15,52.032,252.332,252.332,0.,-145.185,-172.975,30.304
Aluminum Oxide (Al2O3),Al2O3(l),298.15,79.015,67.298,67.298,0.,-1620.567,-1532.025,268.404
"Aluminum Oxide, Delta (Al2O3)",Al2O3(cr),298.15,81.385,50.626,50.626,0.,-1666.487,-1572.974,275.579
"Aluminum Silicate, Andalusite (Al2SiO5)",Al2O5Si1(cr),298.15,122.755,93.221,93.221,0.,-2592.072,-2444.482,428.263
"Aluminum Silicate, Kyanite (Al2SiO5)",Al2O5Si1(cr),298.15,121.751,83.815,83.815,0.,-2594.331,-2443.937,428.168
Aluminum Sulfide (Al2S3),Al2S3(cr),298.15,105.064,116.847,116.847,0.,-651.030,-640.335,112.184
Chiolite (Na5Al3F14),Al3F14Na5(cr),298.15,454.006,483.545,483.545,0.,-7581.408,-7200.348,1261.471
"Aluminum Silicate, Sillimanite (Al2SiO5)",Al2O5Si1(cr),298.15,122.215,96.179,96.179,0.,-2589.101,-2442.394,427.897
Chiolite (Na5Al3F14),Al3F14Na5(l),298.15,454.006,532.124,532.124,0.,-7497.408,-7130.832,1249.292
Chiolite (Na5Al3F14),"Al3F14Na5(cr,l)",298.15,454.006,483.545,483.545,0.,-7581.408,-7200.348,1261.471
Beryllium Aluminum Oxide (BeAl6O10),Al6Be1O10(l),298.15,265.186,314.903,314.903,0.,-5299.312,-5033.981,881.933
"Aluminum Silicate, Mullite (Al6Si2O13)",Al6O13Si2(cr),298.15,325.641,274.889,274.889,0.,-6819.209,-6441.793,1128.575
Beryllium Aluminum Oxide (BeAl6O10),"Al6Be1O10(cr,l)",298.15,265.186,175.552,175.552,0.,-5624.133,-5317.254,931.561
Aluminum Oxide (Al2O3),"Al2O3(cr,l)",298.15,79.015,50.950,50.950,0.,-1675.692,-1582.275,277.208
Beryllium Aluminum Oxide (BeAl6O10),Al6Be1O10(cr),298.15,265.186,175.552,175.552,0.,-5624.133,-5317.254,931.561
Aluminum (Al),Al1(cr),298.15,24.209,28.275,28.275,0.,0.,0.,0.
Argon (Ar),Ar1(ref),298.15,20.786,154.845,154.845,0.,0.,0.,0.
"Argon, Ion (Ar+)",Ar1+(g),298.15,20.984,166.404,166.404,0.,1526.778,1517.077,-265.786
Boron (B),B1(ref),298.15,11.315,5.834,5.834,0.,0.,0.,0.
"Boron, Beta-Rhombohedral (B)",B1(cr),298.15,11.315,5.834,5.834,0.,0.,0.,0.
Boron (B),"B1(cr,l)",298.15,11.315,5.834,5.834,0.,0.,0.,0.
Boron (B),B1(l),298.15,11.315,26.555,26.555,0.,48.927,42.749,-7.490
Boron (B),B1(g),298.15,20.796,153.435,153.435,0.,560.000,515.993,-90.400
Beryllium Borate (BeBO2),B1Be1O2(g),298.15,50.168,265.396,265.396,0.,-481.997,-495.406,86.793
"Boron, Ion (B+)",B1+(g),298.15,20.786,138.542,138.542,0.,1366.717,1320.895,-231.415
Bromoborane (BBr),B1Br1(g),298.15,32.788,224.997,224.997,0.,234.304,191.651,-33.576
Bromochloroborane (BBrCl),B1Br1Cl1(g),298.15,46.846,289.033,289.033,0.,-10.460,-38.950,6.824
"Boron, Ion (B-)",B1-(g),298.15,20.788,156.811,156.811,0.,527.033,488.274,-85.544
Bromofluoroborane (BBrF),B1Br1F1(g),298.15,43.546,275.770,275.770,0.,-240.580,-268.140,46.977
Bromodichloroborane (BBrCl2),B1Br1Cl2(g),298.15,64.398,310.400,310.400,0.,-336.812,-338.417,59.289
Bromodifluoroborane (BBrF2),B1Br1F2(g),298.15,56.450,286.387,286.387,0.,-820.064,-820.559,143.759
Boron Bromide Oxide (OBBr),B1Br1O1(g),298.15,46.810,248.895,248.895,0.,-251.040,-270.236,47.344
Dibromochloroborane (BBr2Cl),B1Br2Cl1(g),298.15,66.028,321.889,321.889,0.,-271.960,-287.556,50.379
Dibromoborane (BBr2),B1Br2(g),298.15,48.056,294.662,294.662,0.,62.760,22.026,-3.859
Tribromoborane (BBr3),B1Br3(g),298.15,67.771,324.307,324.307,0.,-204.179,-231.062,40.481
Dibromofluoroborane (BBr2F),B1Br2F1(g),298.15,62.316,309.994,309.994,0.,-514.632,-529.706,92.802
Tribromoborane (BBr3),B1Br3(l),298.15,128.030,228.865,228.865,0.,-238.488,-236.914,41.506
"Chloroborane, Ion (BCl+)",B1Cl1+(g),298.15,31.643,219.131,219.131,0.,1234.280,1197.686,-209.830
Chlorofluoroborane (BClF),B1Cl1F1(g),298.15,42.547,264.650,264.650,0.,-313.800,-327.480,57.373
Dibromoborane (BHBr2),B1Br2H1(g),298.15,53.246,292.265,292.265,0.,-104.600,-125.138,21.924
Chloroborane (BCl),B1Cl1(g),298.15,31.659,213.245,213.245,0.,141.419,112.835,-19.768
Dichloroborane (BCl2),B1Cl2(g),298.15,47.375,272.677,272.677,0.,-79.496,-92.544,16.213
Chlorodifluoroborane (BClF2),B1Cl1F2(g),298.15,54.466,274.830,274.830,0.,-885.334,-871.818,152.739
"Dichloroborane, Ion (BCl2-)",B1Cl2-(g),298.15,46.614,266.251,266.251,0.,-146.440,-151.317,26.510
"Dichloroborane, Ion (BCl2+)",B1Cl2+(g),298.15,52.974,257.805,257.805,0.,674.042,659.173,-115.484
Boron Chloride Oxide (OBCl),B1Cl1O1(g),298.15,45.040,237.417,237.417,0.,-316.310,-321.519,56.329
Fluoroborane (BF),B1F1(g),298.15,29.591,200.479,200.479,0.,-115.897,-143.699,25.176
Dichlorofluoroborane (BCl2F),B1Cl2F1(g),298.15,59.063,287.675,287.675,0.,-644.336,-631.625,110.658
Boron Fluoride Oxide (OBF),B1F1O1(g),298.15,40.996,224.803,224.803,0.,-602.496,-606.969,106.338
"Difluoroborane, Ion (BF2+)",B1F2+(g),298.15,44.291,225.148,225.148,0.,322.586,311.405,-54.557
Trichloroborane (BCl3),B1Cl3(g),298.15,62.392,290.169,290.169,0.,-402.961,-387.969,67.971
Difluoroborane (BF2),B1F2(g),298.15,40.555,247.157,247.157,0.,-589.944,-601.433,105.369
Difluoroborane (BHF2),B1F2H1(g),298.15,42.358,244.029,244.029,0.,-733.874,-724.949,127.008
Difluorohydroxyborane (BF2OH),B1F2H1O1(g),298.15,51.982,269.174,269.174,0.,-1083.656,-1051.646,184.244
Boron Fluoride Oxide (OBF2),B1F2O1(g),298.15,50.199,267.842,267.842,0.,-836.800,-823.874,144.339
Trifluoroborane (BF3),B1F3(g),298.15,50.446,254.355,254.355,0.,-1135.621,-1119.025,196.049
Potassium Tetrafluoroborate (KBF4),B1F4K1(cr),298.15,114.483,133.888,133.888,0.,-1886.984,-1784.958,312.717
Potassium Tetrafluoroborate (KBF4),B1F4K1(l),298.15,167.117,150.129,150.129,0.,-1869.415,-1772.232,310.488
Potassium Tetrafluoroborate (KBF4),"B1F4K1(cr,l)",298.15,114.483,133.888,133.888,0.,-1886.984,-1784.958,312.717
Dichloroborane (BHCl2),B1Cl2H1(g),298.15,49.644,268.272,268.272,0.,-248.111,-240.365,42.111
Potassium Tetrafluoroborate (KBF4),B1F4K1(g),298.15,88.941,315.394,315.394,0.,-1552.264,-1504.354,263.557
Borane (BH),B1H1(g),298.15,29.181,171.849,171.849,0.,442.667,412.651,-72.295
"Boron Hydride Oxide, Ion (HBO-)",B1H1O1-(g),298.15,35.199,227.058,227.058,0.,-244.471,-254.111,44.519
"Difluoroborane, Ion (BF2-)",B1F2-(g),298.15,40.352,240.740,240.740,0.,-802.073,-805.394,141.102
Boric Acid (HBO2),B1H1O2(cr),298.15,54.392,48.953,48.953,0.,-802.784,-486.201,85.180
"Boron Hydride Oxide, Ion (HBO+)",B1H1O1+(g),298.15,34.744,214.565,214.565,0.,1187.545,1169.120,-204.825
Boron Hydride Sulfide (HBS),B1H1S1(g),298.15,36.789,214.964,214.964,0.,50.208,16.894,-2.960
"Boron Hydride Sulfide, Ion (HBS+)",B1H1S1+(g),298.15,39.455,225.350,225.350,0.,1129.471,1086.806,-190.404
Dihydroxyborane (B(OH)2),B1H2O2(g),298.15,52.015,243.589,243.589,0.,-476.976,-447.736,78.441
Borane (BH3),B1H3(g),298.15,36.221,187.876,187.876,0.,106.692,110.859,-19.422
Boric Acid (H3BO3),B1H3O3(cr),298.15,81.337,88.743,88.743,0.,-1093.990,-968.520,169.681
Borane (BH2),B1H2(g),298.15,34.026,180.195,180.195,0.,200.832,187.809,-32.903
Boron Hydride Oxide (HBO),B1H1O1(g),298.15,35.260,202.617,202.617,0.,-198.322,-206.929,36.253
Boric Acid (H3BO3),B1H3O3(g),298.15,65.338,295.237,295.237,0.,-992.277,-928.373,162.647
Sodium Tetrahydroborate (NaBH4),B1H4Na1(cr),298.15,86.483,101.387,101.387,0.,-191.836,-127.060,22.260
Boric Acid (HBO2),B1H1O2(g),298.15,42.232,239.734,239.734,0.,-560.656,-549.748,96.313
Iodoborane (BI),B1I1(g),298.15,33.558,232.750,232.750,0.,305.432,255.091,-44.691
Potassium Tetrahydroborate (KBH4),B1H4K1(cr),298.15,96.571,106.608,106.608,0.,-226.898,-159.738,27.986
Potassium Borate (KBO2),B1K1O2(cr),298.15,67.028,79.981,79.981,0.,-994.955,-936.616,164.091
Potassium Borate (KBO2),B1K1O2(l),298.15,67.028,88.455,88.455,0.,-980.730,-924.917,162.042
Potassium Borate (KBO2),"B1K1O2(cr,l)",298.15,67.028,79.981,79.981,0.,-994.955,-936.616,164.091
Potassium Borate (KBO2),B1K1O2(g),298.15,59.027,297.408,297.408,0.,-674.042,-680.529,119.226
Lithium Borate (LiBO2),B1Li1O2(cr),298.15,60.371,51.731,51.731,0.,-1019.222,-963.070,168.726
Lithium Borate (LiBO2),B1Li1O2(l),298.15,60.371,65.547,65.547,0.,-1000.259,-948.226,166.125
